Repository: jakeminns/Crysto

# Crysto

This module provides the ability to generate crystal structures, either random or predefined and then simulate the respecitve X-ray powder diffraction pattern with configurable peak shape and instrument parameters.

# Random Structure

cell = Struct().create(Cubic())
pattern = PatternGen(cell)
pattern = pattern.calculate_powder_pattern(180.0,0.01,0.1,-0.0001,0.0001,0.001,0.5,0.001,8.0,1.0)

# Defined Structure

at = [['62', '0.0', '0.0', '0.0', '1.0', '1.0']]
cell = Struct(random=False).create(Tetragonal(), a=6, c=8, sg=78, atomTable=at)
pattern = Diffraction(cell)
pattern = pattern.calculate_powder_pattern(180.0, 0.01, 0.1, -0.0001, 00001,0.001, 0.5, 0.001, 8.0, 1.0)

File: Test Refinement/plot.cif (part 1 of 5)
 
data_Diffuse_300K_Full_Sphere_Scan
 
_audit_creation_method            'SHELXL-2018/1'
_shelx_SHELXL_version_number      '2018/1'
_chemical_name_systematic         ?
_chemical_name_common             ?
_chemical_melting_point           ?
_chemical_formula_moiety          ?
_chemical_formula_sum
 'C I3 N Pb' 
_chemical_formula_weight          613.91

loop_
 _atom_type_symbol
 _atom_type_description
 _atom_type_scat_dispersion_real
 _atom_type_scat_dispersion_imag
 _atom_type_scat_source
 'C'  'C'   0.0033   0.0016
 'International Tables Vol C Tables 4.2.6.8 and 6.1.1.4'
 'N'  'N'   0.0061   0.0033
 'International Tables Vol C Tables 4.2.6.8 and 6.1.1.4'
 'I'  'I'  -0.5256   1.6587
 'International Tables Vol C Tables 4.2.6.8 and 6.1.1.4'
 'Pb'  'Pb'  -2.4885   9.3483
 'International Tables Vol C Tables 4.2.6.8 and 6.1.1.4'
 
_space_group_crystal_system       tetragonal
_space_group_IT_number            87
_space_group_name_H-M_alt         'I 4/m'
_space_group_name_Hall            '-I 4'
 
_shelx_space_group_comment
;
The symmetry employed for this shelxl refinement is uniquely defined
by the following loop, which should always be used as a source of
symmetry information in preference to the above space-group names.
They are only intended as comments.
;
 
loop_
 _space_group_symop_operation_xyz
 'x, y, z'
 '-x, -y, z'
 '-y, x, z'
 'y, -x, z'
 'x+1/2, y+1/2, z+1/2'
 '-x+1/2, -y+1/2, z+1/2'
 '-y+1/2, x+1/2, z+1/2'
 'y+1/2, -x+1/2, z+1/2'
 '-x, -y, -z'
 'x, y, -z'
 'y, -x, -z'
 '-y, x, -z'
 '-x+1/2, -y+1/2, -z+1/2'
 'x+1/2, y+1/2, -z+1/2'
 'y+1/2, -x+1/2, -z+1/2'
 '-y+1/2, x+1/2, -z+1/2'
 
_cell_length_a                    8.8827(3)
_cell_length_b                    8.8827(3)
_cell_length_c                    12.6188(9)
_cell_angle_alpha                 90
_cell_angle_beta                  90
_cell_angle_gamma                 90
_cell_volume                      995.66(10)
_cell_formula_units_Z             4
_cell_measurement_temperature     293(2)
_cell_measurement_reflns_used     ?
_cell_measurement_theta_min       ?
_cell_measurement_theta_max       ?
 
_exptl_crystal_description        ?
_exptl_crystal_colour             ?
_exptl_crystal_density_meas       ?
_exptl_crystal_density_method     ?
_exptl_crystal_density_diffrn     4.095          
_exptl_crystal_F_000              1016
_exptl_transmission_factor_min    ?
_exptl_transmission_factor_max    ?
_exptl_crystal_size_max           ?
_exptl_crystal_size_mid           ?
_exptl_crystal_size_min           ?
_exptl_absorpt_coefficient_mu     22.925
_shelx_estimated_absorpt_T_min    ?
_shelx_estimated_absorpt_T_max    ?
_exptl_absorpt_correction_type    ?
_exptl_absorpt_correction_T_min   ?
_exptl_absorpt_correction_T_max   ?
_exptl_absorpt_process_details    ?
_exptl_absorpt_special_details    ?
_diffrn_ambient_temperature       293(2)
_diffrn_radiation_wavelength      0.67511
_diffrn_radiation_type            ?
_diffrn_source                    ?
_diffrn_measurement_device_type   ?
_diffrn_measurement_method        ?
_diffrn_detector_area_resol_mean  ?
_diffrn_reflns_number             4810
_diffrn_reflns_av_unetI/netI      0.0698
_diffrn_reflns_av_R_equivalents   0.1306
_diffrn_reflns_limit_h_min        -12
_diffrn_reflns_limit_h_max        12
_diffrn_reflns_limit_k_min        -14
_diffrn_reflns_limit_k_max        14
_diffrn_reflns_limit_l_min        -18
_diffrn_reflns_limit_l_max        18
_diffrn_reflns_theta_min          2.664
_diffrn_reflns_theta_max          32.403
_diffrn_reflns_theta_full         23.895
_diffrn_measured_fraction_theta_max   0.926
_diffrn_measured_fraction_theta_full  0.992
_diffrn_reflns_Laue_measured_fraction_max    0.926
_diffrn_reflns_Laue_measured_fraction_full   0.992
_diffrn_reflns_point_group_measured_fraction_max   0.926
_diffrn_reflns_point_group_measured_fraction_full  0.992
_reflns_number_total              1011
_reflns_number_gt                 885
_reflns_threshold_expression      'I > 2\s(I)'
_reflns_Friedel_coverage          0.000
_reflns_Friedel_fraction_max      .
_reflns_Friedel_fraction_full     .
 
_reflns_special_details
;
 Reflections were merged by SHELXL according to the crystal
 class for the calculation of statistics and refinement.
 
 _reflns_Friedel_fraction is defined as the number of unique
 Friedel pairs measured divided by the number that would be
 possible theoretically, ignoring centric projections and
 systematic absences.
;
 
_computing_data_collection        ?
_computing_cell_refinement        ?
_computing_data_reduction         ?
_computing_structure_solution     ?
_computing_structure_refinement 'SHELXL-2018/1 (Sheldrick, 2018)'
_computing_molecular_graphics     ?
_computing_publication_material   ?
_refine_special_details           ?
_refine_ls_structure_factor_coef  Fsqd
_refine_ls_matrix_type            full
_refine_ls_weighting_scheme       calc
_refine_ls_weighting_details
'w=1/[\s^2^(Fo^2^)+(0.1543P)^2^+102.4071P] where P=(Fo^2^+2Fc^2^)/3'
_atom_sites_solution_primary      ?
_atom_sites_solution_secondary    ?
_atom_sites_solution_hydrogens    .
_refine_ls_hydrogen_treatment     undef
_refine_ls_extinction_method      'SHELXL-2018/1 (Sheldrick 2018)'
_refine_ls_extinction_coef        0.0047(13)
_refine_ls_extinction_expression
 'Fc^*^=kFc[1+0.001xFc^2^\l^3^/sin(2\q)]^-1/4^'
_refine_ls_number_reflns          1011
_refine_ls_number_parameters      35
_refine_ls_number_restraints      0
_refine_ls_R_factor_all           0.1229
_refine_ls_R_factor_gt            0.1205
_refine_ls_wR_factor_ref          0.3684
_refine_ls_wR_factor_gt           0.3676
_refine_ls_goodness_of_fit_ref    1.158
_refine_ls_restrained_S_all       1.158
_refine_ls_shift/su_max           0.286
_refine_ls_shift/su_mean          0.107
 
loop_
 _atom_site_label
 _atom_site_type_symbol
 _atom_site_fract_x
 _atom_site_fract_y
 _atom_site_fract_z
 _atom_site_U_iso_or_equiv
 _atom_site_adp_type
 _atom_site_occupancy
 _atom_site_site_symmetry_order  
 _atom_site_calc_flag
 _atom_site_refinement_flags_posn
 _atom_site_refinement_flags_adp
 _atom_site_refinement_flags_occupancy
 _atom_site_disorder_assembly
 _atom_site_disorder_group
Pb1 Pb 0.000000 0.000000 0.000000 0.0470(8) Uani 1 8 d S T P . .
Pb2 Pb -0.500000 -0.500000 0.000000 0.0470(8) Uani 1 8 d S T P . .
ZI3 I -0.209(5) -0.295(5) 0.000000 0.086(8) Uani 0.45(16) 2 d S T . . .
I1 I 0.000000 0.000000 0.2528(4) 0.134(4) Uani 1 4 d S T P . .
I2A I -0.240(6) -0.257(6) -0.020(6) 0.123(14) Uani 0.31(8) 1 d . . . . .
N1 N 0.073(8) 0.474(7) 0.218(3) 0.071(17) Uani 0.25 1 d . . P . .
C1 C 0.073(8) 0.474(7) 0.218(3) 0.071(17) Uani 0.25 1 d . . P . .
 
loop_
 _atom_site_aniso_label
 _atom_site_aniso_U_11
 _atom_site_aniso_U_22
 _atom_site_aniso_U_33
 _atom_site_aniso_U_23
 _atom_site_aniso_U_13
 _atom_site_aniso_U_12
Pb1 0.0402(8) 0.0402(8) 0.0605(14) 0.000 0.000 0.000
Pb2 0.0403(8) 0.0403(8) 0.0603(14) 0.000 0.000 0.000
ZI3 0.069(9) 0.059(10) 0.129(13) 0.000 0.000 -0.038(7)
I1 0.171(6) 0.171(6) 0.059(3) 0.000 0.000 0.000
I2A 0.096(13) 0.076(14) 0.20(3) -0.030(14) 0.068(14) -0.042(12)
N1 0.10(4) 0.07(3) 0.036(15) 0.03(2) -0.01(2) -0.03(3)
C1 0.10(4) 0.07(3) 0.036(15) 0.03(2) -0.01(2) -0.03(3)
 
_geom_special_details
;
 All esds (except the esd in the dihedral angle between two l.s. planes)
 are estimated using the full covariance matrix.  The cell esds are taken
 into account individually in the estimation of esds in distances, angles
 and torsion angles; correlations between esds in cell parameters are only
 used when they are defined by crystal symmetry.  An approximate (isotropic)
 treatment of cell esds is used for estimating esds involving l.s. planes.
;
 
loop_
 _geom_bond_atom_site_label_1
 _geom_bond_atom_site_label_2
 _geom_bond_distance
 _geom_bond_site_symmetry_2
 _geom_bond_publ_flag
Pb1 I2A 3.131(19) . ?
Pb1 I2A 3.131(19) 9 ?
Pb1 I2A 3.131(19) 10 ?
Pb1 I2A 3.131(19) 2 ?
Pb1 I2A 3.131(19) 12 ?
Pb1 I2A 3.131(19) 4 ?
Pb1 I2A 3.131(19) 11 ?
Pb1 I2A 3.131(19) 3 ?
Pb1 I1 3.190(5) 9 ?
Pb1 I1 3.190(5) . ?
Pb1 ZI3 3.21(2) . ?
Pb1 ZI3 3.21(2) 9 ?
Pb2 I1 3.119(5) 13_445 ?
Pb2 I1 3.119(5) 5_444 ?
Pb2 I2A 3.17(2) 10 ?
Pb2 I2A 3.17(2) 2_445 ?
Pb2 I2A 3.17(2) 9_445 ?
Pb2 I2A 3.17(2) 12_455 ?
Pb2 I2A 3.17(2) 4_545 ?
Pb2 I2A 3.17(2) 11_545 ?
Pb2 I2A 3.17(2) 3_455 ?
Pb2 I2A 3.17(2) . ?
Pb2 ZI3 3.16(2) 9_445 ?
Pb2 ZI3 3.16(2) 3_455 ?
ZI3 I2A 0.50(6) 10 ?
I2A I2A 0.50(14) 10 ?
 
loop_
 _geom_angle_atom_site_label_1
 _geom_angle_atom_site_label_2
 _geom_angle_atom_site_label_3
 _geom_angle
 _geom_angle_site_symmetry_1
 _geom_angle_site_symmetry_3
 _geom_angle_publ_flag
I2A Pb1 I2A 180.0 . 9 ?
I2A Pb1 I2A 9(3) . 10 ?
I2A Pb1 I2A 171(3) 9 10 ?
I2A Pb1 I2A 171(3) . 2 ?
I2A Pb1 I2A 9(3) 9 2 ?
I2A Pb1 I2A 180(3) 10 2 ?
I2A Pb1 I2A 90.4(2) . 12 ?
I2A Pb1 I2A 89.6(2) 9 12 ?
I2A Pb1 I2A 89.6(2) 10 12 ?
I2A Pb1 I2A 90.4(2) 2 12 ?
I2A Pb1 I2A 89.6(2) . 4 ?
I2A Pb1 I2A 90.4(2) 9 4 ?
I2A Pb1 I2A 90.4(2) 10 4 ?
I2A Pb1 I2A 89.6(2) 2 4 ?
I2A Pb1 I2A 180.0(7) 12 4 ?
I2A Pb1 I2A 90.4(2) . 11 ?
I2A Pb1 I2A 89.6(2) 9 11 ?
I2A Pb1 I2A 89.6(2) 10 11 ?
I2A Pb1 I2A 90.4(2) 2 11 ?
I2A Pb1 I2A 171(3) 12 11 ?
I2A Pb1 I2A 9(3) 4 11 ?
I2A Pb1 I2A 89.6(2) . 3 ?
I2A Pb1 I2A 90.4(2) 9 3 ?
I2A Pb1 I2A 90.4(2) 10 3 ?
I2A Pb1 I2A 89.6(2) 2 3 ?
I2A Pb1 I2A 9(3) 12 3 ?
I2A Pb1 I2A 171(3) 4 3 ?
I2A Pb1 I2A 180.0(14) 11 3 ?
I2A Pb1 I1 85.4(13) . 9 ?
I2A Pb1 I1 94.6(13) 9 9 ?
I2A Pb1 I1 94.6(13) 10 9 ?
I2A Pb1 I1 85.4(13) 2 9 ?
I2A Pb1 I1 94.6(13) 12 9 ?
I2A Pb1 I1 85.4(13) 4 9 ?
I2A Pb1 I1 94.6(13) 11 9 ?
I2A Pb1 I1 85.4(13) 3 9 ?
I2A Pb1 I1 94.6(13) . . ?
I2A Pb1 I1 85.4(13) 9 . ?
I2A Pb1 I1 85.4(13) 10 . ?
I2A Pb1 I1 94.6(13) 2 . ?
I2A Pb1 I1 85.4(13) 12 . ?
I2A Pb1 I1 94.6(13) 4 . ?
I2A Pb1 I1 85.4(13) 11 . ?
I2A Pb1 I1 94.6(13) 3 . ?
I1 Pb1 I1 180.0 9 . ?
I2A Pb1 ZI3 8.9(12) . . ?
I2A Pb1 ZI3 171.1(12) 9 . ?
I2A Pb1 ZI3 8.9(12) 10 . ?
I2A Pb1 ZI3 171.1(12) 2 . ?
I2A Pb1 ZI3 82.4(9) 12 . ?
I2A Pb1 ZI3 97.6(9) 4 . ?
I2A Pb1 ZI3 97.6(9) 11 . ?
I2A Pb1 ZI3 82.4(9) 3 . ?
I1 Pb1 ZI3 90.0 9 . ?
I1 Pb1 ZI3 90.0 . . ?
I2A Pb1 ZI3 171.1(12) . 9 ?
I2A Pb1 ZI3 8.9(12) 9 9 ?
I2A Pb1 ZI3 171.1(12) 10 9 ?
I2A Pb1 ZI3 8.9(12) 2 9 ?
I2A Pb1 ZI3 97.6(9) 12 9 ?
I2A Pb1 ZI3 82.4(9) 4 9 ?
I2A Pb1 ZI3 82.4(9) 11 9 ?
I2A Pb1 ZI3 97.6(9) 3 9 ?
I1 Pb1 ZI3 90.0 9 9 ?
I1 Pb1 ZI3 90.0 . 9 ?
ZI3 Pb1 ZI3 180.0 . 9 ?
I1 Pb2 I1 180.0 13_445 5_444 ?
I1 Pb2 I2A 85.5(13) 13_445 10 ?
I1 Pb2 I2A 94.5(13) 5_444 10 ?
I1 Pb2 I2A 94.5(13) 13_445 2_445 ?
I1 Pb2 I2A 85.5(13) 5_444 2_445 ?
I2A Pb2 I2A 180.0 10 2_445 ?
I1 Pb2 I2A 85.5(13) 13_445 9_445 ?
I1 Pb2 I2A 94.5(13) 5_444 9_445 ?
I2A Pb2 I2A 171(3) 10 9_445 ?
I2A Pb2 I2A 9(3) 2_445 9_445 ?
I1 Pb2 I2A 85.5(13) 13_445 12_455 ?
I1 Pb2 I2A 94.5(13) 5_444 12_455 ?
I2A Pb2 I2A 89.6(2) 10 12_455 ?
I2A Pb2 I2A 90.4(2) 2_445 12_455 ?
I2A Pb2 I2A 89.6(2) 9_445 12_455 ?
I1 Pb2 I2A 94.5(13) 13_445 4_545 ?
I1 Pb2 I2A 85.5(13) 5_444 4_545 ?
I2A Pb2 I2A 90.4(2) 10 4_545 ?
I2A Pb2 I2A 89.6(2) 2_445 4_545 ?
I2A Pb2 I2A 90.4(2) 9_445 4_545 ?
I2A Pb2 I2A 180.0(15) 12_455 4_545 ?
I1 Pb2 I2A 85.5(13) 13_445 11_545 ?
I1 Pb2 I2A 94.5(13) 5_444 11_545 ?
I2A Pb2 I2A 89.6(2) 10 11_545 ?
I2A Pb2 I2A 90.4(2) 2_445 11_545 ?
I2A Pb2 I2A 89.6(2) 9_445 11_545 ?
I2A Pb2 I2A 171(3) 12_455 11_545 ?
I2A Pb2 I2A 9(3) 4_545 11_545 ?
I1 Pb2 I2A 94.5(13) 13_445 3_455 ?
I1 Pb2 I2A 85.5(13) 5_444 3_455 ?
I2A Pb2 I2A 90.4(2) 10 3_455 ?
I2A Pb2 I2A 89.6(2) 2_445 3_455 ?
I2A Pb2 I2A 90.4(2) 9_445 3_455 ?
I2A Pb2 I2A 9(3) 12_455 3_455 ?
I2A Pb2 I2A 171(3) 4_545 3_455 ?
I2A Pb2 I2A 180.0 11_545 3_455 ?
I1 Pb2 I2A 94.5(13) 13_445 . ?
I1 Pb2 I2A 85.5(13) 5_444 . ?
I2A Pb2 I2A 9(3) 10 . ?
I2A Pb2 I2A 171(3) 2_445 . ?
I2A Pb2 I2A 180.0(13) 9_445 . ?
I2A Pb2 I2A 90.4(2) 12_455 . ?
I2A Pb2 I2A 89.6(2) 4_545 . ?
I2A Pb2 I2A 90.4(2) 11_545 . ?
I2A Pb2 I2A 89.6(2) 3_455 . ?
I1 Pb2 ZI3 90.000(1) 13_445 9_445 ?
I1 Pb2 ZI3 90.000(1) 5_444 9_445 ?
I2A Pb2 ZI3 171.0(11) 10 9_445 ?
I2A Pb2 ZI3 9.0(11) 2_445 9_445 ?
I2A Pb2 ZI3 9.0(11) 9_445 9_445 ?
I2A Pb2 ZI3 82.3(8) 12_455 9_445 ?
I2A Pb2 ZI3 97.7(8) 4_545 9_445 ?
I2A Pb2 ZI3 97.7(8) 11_545 9_445 ?
I2A Pb2 ZI3 82.3(8) 3_455 9_445 ?
I2A Pb2 ZI3 171.0(11) . 9_445 ?
I1 Pb2 ZI3 90.000(2) 13_445 3_455 ?
I1 Pb2 ZI3 90.000(2) 5_444 3_455 ?
I2A Pb2 ZI3 82.3(8) 10 3_455 ?
I2A Pb2 ZI3 97.7(8) 2_445 3_455 ?
I2A Pb2 ZI3 97.7(8) 9_445 3_455 ?
I2A Pb2 ZI3 9.0(11) 12_455 3_455 ?
I2A Pb2 ZI3 171.0(11) 4_545 3_455 ?
I2A Pb2 ZI3 171.0(11) 11_545 3_455 ?
I2A Pb2 ZI3 9.0(11) 3_455 3_455 ?
I2A Pb2 ZI3 82.3(8) . 3_455 ?
ZI3 Pb2 ZI3 90.000(1) 9_445 3_455 ?
I2A ZI3 Pb2 87(5) 10 . ?
I2A ZI3 Pb1 76(5) 10 . ?
Pb2 ZI3 Pb1 161(2) . . ?
Pb2 I1 Pb1 180.0 5 . ?
I2A I2A Pb1 85.4(13) 10 . ?
I2A I2A Pb2 85.5(13) 10 . ?
Pb1 I2A Pb2 170.0(15) . . ?
N1 C1 N1 66(4) 16 15_455 ?
N1 C1 N1 57.0(19) 16 2_565 ?
N1 C1 N1 57.0(19) 15_455 2_565 ?
 
_refine_diff_density_max    4.683
_refine_diff_density_min   -8.210
_refine_diff_density_rms    0.696

_shelx_res_file
;
TITL Diffuse_300K_Full_Sphere_Scan in I4/m
    Diffuse_300K_Full_Sphere_Scan.res
    created by SHELXL-2018/1 at 18:59:12 on 09-Sep-2018
REM I4/m (#87 in standard setting)
CELL 0.67511   8.882701   8.882701  12.618831  90.0000  90.0000  90.0000
ZERR    4.00   0.000306   0.000306   0.000914   0.0000   0.0000   0.0000
LATT  2
SYMM -x,-y, z
SYMM -y, x, z
SYMM  y,-x, z
SFAC C  N I Pb
DISP $I -0.52562544  1.6587340 6734.245!
DISP $Pb -2.4885242  9.3483348 36829.115!
UNIT 4.00  4.00 12.00 4.00
ACTA
LIST 3
L.S. 4
BOND
FMAP 2
PLAN 20
EXYZ C1 N1
EADP N1 C1
WGHT    0.154300  102.407104
EXTI    0.004662
FVAR       1.89160
MOLE   1
PB1   4    0.000000    0.000000    0.000000    10.12500    0.04023    0.04023 =
         0.06050    0.00000    0.00000    0.00000
PB2   4   -0.500000   -0.500000    0.000000    10.12500    0.04027    0.04027 =
         0.06032    0.00000    0.00000    0.00000
ZI3   3   -0.209270   -0.294628    0.000000     0.22665    0.06907    0.05903 =
         0.12934    0.00000    0.00000   -0.03786
I1    3    0.000000    0.000000    0.252829    10.25000    0.17120    0.17120 =
         0.05938    0.00000    0.00000    0.00000
I2A   3   -0.239546   -0.257066   -0.019861     0.30875    0.09586    0.07634 =
         0.19615   -0.02984    0.06755   -0.04215
N1    2    0.072902    0.474197    0.218155    10.25000    0.10219    0.07414 =
         0.03561    0.02991   -0.01380   -0.03168
C1    1    0.072902    0.474197    0.218155    10.25000    0.10219    0.07414 =
         0.03561    0.02991   -0.01380   -0.03168

MOLE   2
HKLF 4




REM  Diffuse_300K_Full_Sphere_Scan in I4/m
REM R1 =  0.1205 for     885 Fo > 4sig(Fo)  and  0.1229 for all    1011 data
REM     35 parameters refined using      0 restraints

END

WGHT      0.1581     97.7460

REM Highest difference peak  4.683,  deepest hole -8.210,  1-sigma level  0.696
Q1    1   0.0326  0.0588  0.0384  11.00000  0.05    4.68
Q2    1  -0.4682 -0.4418 -0.0385  11.00000  0.05    4.53
Q3    1  -0.2638 -0.2461  0.0000  10.50000  0.05    2.01
Q4    1  -0.1833 -0.2048  0.0000  10.50000  0.05    1.87
Q5    1  -0.2559 -0.3630  0.0000  10.50000  0.05    1.76
Q6    1  -0.1043  0.0006  0.2887  11.00000  0.05    1.69
Q7    1   0.0000  0.5000  0.0338  10.50000  0.05    1.61
Q8    1   0.0775  0.0129  0.2183  11.00000  0.05    1.53
Q9    1  -0.0528  0.0546  0.2235  11.00000  0.05    1.49
Q10   1  -0.0122 -0.2873  0.0644  11.00000  0.05    1.46
Q11   1  -0.2711 -0.3345 -0.0324  11.00000  0.05    1.43
Q12   1  -0.0027 -0.2565  0.0885  11.00000  0.05    1.43
Q13   1   0.0000  0.5000  0.2500  10.25000  0.05    1.37
Q14   1   0.2032  0.2935  0.2523  11.00000  0.05    1.36
Q15   1   0.2318  0.5211  0.1981  11.00000  0.05    1.32
Q16   1  -0.2139 -0.4713 -0.0374  11.00000  0.05    1.25
Q17   1  -0.2245 -0.4815  0.0000  10.50000  0.05    1.21
Q18   1  -0.2636 -0.5124  0.0922  11.00000  0.05    1.20
Q19   1   0.2664  0.5203  0.1672  11.00000  0.05    1.11
Q20   1  -0.1909  0.0075  0.0626  11.00000  0.05    1.10
;
_shelx_res_checksum   26849

_shelx_hkl_file
;
   0   0   2 357708. 8155.87   1
   0   0  -2 387397. 8156.66   1
   0   0  -4 999999. 19868.7   1
   0   0   4 821976. 19866.4   1
   0   0   6 114262. 2661.12   1
   0   0  -6 126806. 2664.22   1
   0   0  -8 289437. 6377.24   1
   0   0  12 14102.2 392.544   1
   0   0 -12 17773.6 400.805   1
   0   0  14 252.462 42.8475   1
   0   0 -14 272.002 42.3674   1
   0   0  16 1260.47 80.3364   1
   0   0 -16 1627.55 84.6163   1
   0   1  -1 30.1238 16.5981   1
   0  -1   1 29.4998 16.8868   1
   0   1   1 23.7415 19.2724   1
   1   0   1 13.3789 18.3227   1
   0  -1  -1 52.9370 19.8687   1
  -1   0  -1 5.25279 18.2194   1
  -1   0  -3 18128.1 428.248   1
   0   1   3 19649.7 428.213   1
   0   1  -3 14867.5 421.283   1
   0  -1  -3 24655.2 433.358   1
   1   0  -3 21628.4 420.838   1
   0  -1   3 15652.5 421.561   1
  -1   0   3 19438.4 419.400   1
   1   0   3 17830.3 427.790   1
  -1   0  -5 4871.03 137.393   1
  -1   0   5 5031.40 127.842   1
   1   0   5 4669.95 136.966   1
   0   1   5 4630.79 136.749   1
   0  -1  -5 5786.18 141.267   1
   1   0  -5 4637.71 128.951   1
   0   1   7 5600.05 176.988   1
   0  -1  -7 9545.79 193.855   1
   1   0   7 7215.34 186.585   1
   0   1  -7 7498.18 182.311   1
  -1   0  -7 8592.69 192.814   1
   0  -1   7 6888.90 179.860   1
  -1   0   7 4753.39 170.030   1
   1   0   9 71.5146 36.4809   1
  -1   0  -9 152.228 37.8160   1
   0   1   9 82.3910 34.9937   1
   0  -1   9 47.5982 29.5472   1
   1   0  -9 194.230 33.3661   1
  -1   0   9 85.7371 30.1506   1
   0   1  -9 86.4304 30.5890   1
   0  -1  11 185.076 36.9967   1
  -1   0 -11 257.431 39.5119   1
   0  -1 -11 209.580 37.2171   1
   0   1  11 52.0874 35.6048   1
   1   0  11 133.476 37.2785   1
   0   1 -11 259.280 37.1999   1
   1   0 -13 11.5172 29.8463   1
   1   0  13 7.07457 35.2212   1
   0  -1 -13-3.21618 34.3616   1
  -1   0  13-8.52367 31.2476   1
   0  -1  13 21.7160 33.6927   1
   0   1 -13 14.4593 30.4136   1
  -1   0 -13 7.06706 33.0797   1
   0   1  13-6.97630 33.6527   1
   1   0  15 22.8974 35.0172   1
   0  -1  15 8.02330 33.7109   1
   0   1  15 28.6030 34.2050   1
  -1   0 -15 12.9044 32.6001   1
   0   1 -15-0.57227 30.9996   1
   0  -1 -15 25.6509 32.5856   1
  -1   0 -17 17.2034 31.2917   1
   1   0  17 4.92198 33.8738   1
   1  -1   0 284798. 4277.57   1
  -1  -1   0 189626. 4267.35   1
  -1   1   0 247972. 4274.33   1
   1   1   0 144681. 4265.53   1
  -1   1  -2 42748.5 1218.45   1
   1  -1  -2 67898.0 1222.36   1
  -1   1   2 55366.7 1218.96   1
   1   1   2 60127.8 1223.81   1
  -1  -1  -2 67240.5 1226.12   1
   1  -1   2 45176.2 1219.27   1
   1  -1  -4 473435. 8220.73   1
   1   1  -4 320020. 8206.04   1
  -1  -1   4 332797. 8206.30   1
  -1   1   4 391951. 8216.20   1
   1   1   4 406625. 8223.68   1
  -1  -1  -4 459851. 8227.06   1
   1   1  -6 25514.2 497.734   1
   1   1   6 30607.2 523.277   1
  -1  -1  -6 35954.4 528.939   1
  -1   1  -6 16649.2 497.984   1
   1  -1   6 15919.2 496.854   1
   1  -1  -6 23054.0 503.311   1
  -1   1   6 16998.6 496.717   1
   1   1   8 158067. 3065.55   1
   1   1  -8 143867. 3049.39   1
  -1   1  -8 132618. 3057.22   1
   1  -1  -8 150988. 3057.32   1
  -1  -1  -8 190305. 3076.38   1
  -1  -1   8 111365. 3043.60   1
  -1   1   8 115591. 3048.50   1
   1  -1   8 138519. 3058.21   1
  -1   1  10 2966.44 104.221   1
   1   1 -10 3661.28 106.045   1
   1  -1  10 2147.50 97.5557   1
  -1  -1  10 2454.16 94.4605   1
   1  -1 -10 3571.37 108.817   1
  -1   1 -10 2358.95 99.8581   1
  -1   1  12 18315.3 390.716   1
   1   1 -12 13900.5 374.567   1
   1  -1  12 14077.4 381.818   1
  -1  -1 -12 17523.1 393.608   1
   1   1  12 14880.7 386.582   1
  -1   1 -12 15201.7 384.375   1
  -1  -1  12 13250.2 373.153   1
   1  -1 -12 16258.8 384.703   1
  -1   1 -14 216.020 41.3916   1
   1  -1 -14 166.392 38.0465   1
  -1  -1 -14 169.416 41.1444   1
   1   1  14 173.607 42.8788   1
   1  -1  14 173.363 41.7122   1
  -1  -1  14 173.334 39.3506   1
  -1   1  14 198.952 40.1165   1
   1   1 -14 159.535 36.9488   1
   1  -1  16 1301.46 79.2514   1
   1  -1 -16 1531.66 80.6652   1
  -1   1 -16 1519.71 81.1833   1
  -2   1  -1 25549.7 781.216   1
   2  -1   1 28354.9 782.781   1
   1   2  -1 38182.1 780.533   1
  -1  -2  -1 43188.7 789.216   1
   2  -1  -1 36033.8 782.675   1
  -1  -2   1 44428.9 782.949   1
   1   2   1 37718.6 786.390   1
  -2   1   1 30608.6 780.532   1
  -1  -2   3 26036.1 558.037   1
   1   2   3 21680.8 567.437   1
   2  -1  -3 31834.0 566.177   1
  -2   1  -3 21555.4 567.167   1
   1   2  -3 23120.3 556.326   1
  -1  -2  -3 26323.0 572.596   1
   2  -1   3 23042.4 569.193   1
  -2   1   3 25656.3 562.826   1
  -1  -2   5 28457.1 528.863   1
   1   2   5 25763.6 550.661   1
   2  -1   5 15115.3 528.661   1
  -2   1  -5 15338.3 529.412   1
  -1  -2  -5 34962.1 557.529   1
   1   2  -5 26358.1 527.090   1
  -2   1  -7 7197.81 182.252   1
  -1  -2   7 5405.66 161.396   1
  -2   1   7 7122.07 172.274   1
   2  -1   7 7947.41 186.877   1
   1   2   7 4674.43 172.844   1
   1   2  -7 4766.91 158.812   1
  -1  -2  -7 6277.88 177.588   1
   2  -1  -7 10114.6 180.595   1
   2  -1   9 1529.70 83.4480   1
   1   2  -9 4065.63 97.9131   1
  -2   1   9 1105.97 73.9222   1
   2  -1  -9 2038.63 82.7082   1
  -1  -2   9 3288.63 91.5691   1
   1   2   9 3595.04 105.608   1
  -2   1  -9 1424.04 81.2146   1
  -1  -2  -9 4416.57 112.992   1
   2  -1 -11 478.796 41.3381   1
   1   2 -11 295.856 35.9629   1
   1   2  11 216.234 45.9368   1
   2  -1  11 361.949 45.1210   1
  -1  -2  11 235.071 35.8580   1
  -1  -2 -11 367.166 48.2613   1
  -2   1  11 290.613 40.5766   1
  -2   1 -11 399.962 45.7322   1
   2  -1  13 21.2428 35.6510   1
  -2   1 -13 33.5086 34.5756   1
   1   2 -13 47.1092 28.4840   1
  -2   1  13 29.4638 33.2050   1
  -1  -2 -13 57.8496 36.5502   1
   2  -1 -13 33.4147 31.9972   1
  -1  -2  13 31.7682 30.0251   1
   1   2  13 35.4162 37.6002   1
  -2   1  15 7.30599 32.5248   1
   1   2  15-0.59466 36.0340   1
   2  -1  15 13.0707 36.6455   1
   2  -1 -15 0.56133 30.7467   1
  -1  -2 -15 10.1009 35.0604   1
  -2   1 -15 3.56161 33.9433   1
   1   2  17 31.7838 35.5836   1
   2  -1  17 1.22761 34.7895   1
  -2   1 -17 5.51724 30.9005   1
  -1  -2 -17 3.05316 31.0993   1
   0  -2   0 83553.0 1397.15   1
   2   0   0 56632.7 1386.98   1
   0   2   0 66960.1 1392.79   1
  -2   0   0 55615.2 1386.58   1
   0  -2   2 155441. 3072.20   1
   0   2  -2 133328. 3069.38   1
   2   0   2 115849. 3070.58   1
   0  -2  -2 157134. 3077.42   1
   2   0  -2 161615. 3062.44   1
   0   2   2 140999. 3074.66   1
  -2   0  -2 110566. 3069.97   1
  -2   0   2 134547. 3060.89   1
   0  -2   4 94124.5 2129.74   1
   2   0   4 84291.1 2134.25   1
   0   2  -4 84198.7 2127.32   1
   2   0  -4 107646. 2122.11   1
   0  -2  -4 125977. 2145.35   1
  -2   0  -4 87703.8 2135.52   1
  -2   0   4 93969.0 2120.04   1
   0   2   4 98730.5 2138.13   1
   0   2   6 5755.19 168.303   1
   2   0   6 5269.00 168.293   1
   0   2  -6 5797.00 159.066   1
   0  -2  -6 8053.89 174.996   1
   2   0  -6 6678.98 153.410   1
  -2   0   6 5286.03 151.536   1
  -2   0  -6 5670.86 167.948   1
   0  -2   6 6381.37 160.809   1
   2   0  -8 82734.3 1803.83   1
   0   2   8 80165.6 1815.87   1
   0   2  -8 73784.1 1807.61   1
   0  -2  -8 105012. 1828.66   1
   0  -2   8 79574.0 1811.20   1
  -2   0   8 75048.4 1801.09   1
   2   0 -10 1655.18 71.9780   1
  -2   0  10 1293.13 63.0718   1
  -2   0 -10 1609.47 77.9272   1
   0  -2 -10 2155.64 83.3726   1
   0  -2  10 983.751 63.0267   1
   0   2  10 1370.38 73.9778   1
   2   0  10 1828.32 80.7658   1
   0   2 -10 1499.40 69.2530   1
   2   0  12 12972.8 362.538   1
  -2   0 -12 14277.2 365.412   1
   0   2 -12 13992.5 358.518   1
   0  -2  12 14440.3 360.522   1
   0   2  12 14397.9 364.887   1
   0  -2 -12 15435.5 367.560   1
   0   2  14 241.654 43.7613   1
   0  -2 -14 251.673 43.7612   1
  -2   0  14 130.819 36.6818   1
  -2   0 -14 210.588 42.6596   1
   0   2 -14 151.836 38.5865   1
   2   0 -14 140.294 34.9075   1
   2   0  14 125.666 41.9485   1
   0  -2  14 149.322 39.7940   1
  -2   0 -16 1634.23 84.1238   1
   2   0  16 1296.88 79.6099   1
  -2  -1   1 36150.2 764.302   1
   1  -2   1 33960.0 776.104   1
  -2  -1  -1 38893.7 775.565   1
   1  -2  -1 35386.6 776.998   1
  -1   2   1 30934.5 774.382   1
   2   1   1 34226.7 773.235   1
   2   1  -1 34100.5 763.846   1
  -1   2  -1 31495.8 774.689   1
  -2  -1  -3 22955.7 478.321   1
   2   1   3 18482.5 473.599   1
  -2  -1  -5 30889.3 524.384   1
  -2  -1   5 25099.9 487.990   1
  -1   2   5 17522.2 502.160   1
   1  -2  -5 18466.0 504.684   1
   1  -2   5 17597.3 500.282   1
   2   1   5 28627.5 521.830   1
  -1   2  -5 17429.7 500.248   1
   1  -2  -7 9428.60 178.318   1
  -1   2   7 8370.63 173.370   1
   2   1   7 4728.17 159.353   1
   1  -2   7 7814.28 173.352   1
  -2  -1   7 4419.80 141.926   1
  -2  -1  -7 5864.96 165.517   1
  -1   2  -7 6912.36 169.161   1
   2   1  -7 4468.14 141.780   1
  -1   2   9 1510.15 84.7499   1
   1  -2   9 1662.67 87.8577   1
   2   1  -9 3745.32 95.1637   1
   2   1   9 4965.33 121.932   1
  -2  -1   9 2834.14 87.5221   1
  -1   2  -9 1913.61 90.0623   1
  -2  -1  -9 4458.46 118.670   1
   1  -2  -9 2299.40 93.7275   1
   2   1 -11 293.912 33.2374   1
  -2  -1  11 201.909 32.0698   1
  -1   2  11 162.913 40.5166   1
  -1   2 -11 302.835 40.6368   1
  -2  -1 -11 276.224 45.5045   1
   1  -2 -11 406.378 43.6183   1
   2   1  11 192.445 43.9774   1
   1  -2  11 373.960 43.3977   1
   1  -2 -13 34.9951 35.6562   1
  -1   2  13 34.4982 37.1098   1
   1  -2  13 28.1371 35.0324   1
  -1   2 -13 48.6586 32.8920   1
   2   1  13 53.7144 38.8522   1
  -2  -1 -13 53.6696 38.6924   1
   1  -2 -15 8.19663 31.5934   1
  -1   2  15 7.03532 33.9970   1
  -1   2 -15 1.17275 32.7973   1
   1  -2  15 12.3306 35.5162   1
  -2  -1 -17-1.82253 33.4470   1
   2   1  17 6.69005 35.6818   1
  -2  -2   0 366182. 10739.1   1
   2   2   0 708187. 10749.8   1
   2   2  -2 241394. 6845.55   1
   2   2   2 414748. 6871.02   1
  -2  -2  -2 475656. 6875.44   1
   2  -2   2 323577. 6867.85   1
  -2   2  -2 329223. 6866.42   1
  -2  -2   2 317947. 6847.52   1
  -2   2   4 807981. 17075.2   1
  -2   2  -4 628130. 17073.8   1
   2  -2   4 690495. 17076.6   1
  -2  -2  -4 877082. 17085.1   1
   2  -2  -4 968246. 17080.2   1
   2   2   4 752177. 17080.6   1
  -2  -2   6 122518. 2395.45   1
  -2   2  -6 90014.2 2411.92   1
   2  -2  -6 110445. 2419.01   1
   2  -2   6 95341.0 2414.07   1
   2   2   6 101477. 2422.15   1
  -2  -2  -6 123462. 2428.14   1
   2   2  -6 106962. 2393.69   1
  -2   2   6 109516. 2412.95   1
   2   2   8 193166. 4753.92   1
   2  -2  -8 255516. 4756.78   1
  -2   2   8 203069. 4747.43   1
  -2  -2  -8 213193. 4758.06   1
  -2  -2 -10 13002.8 276.183   1
   2  -2  10 9581.29 256.707   1
   2   2  10 11549.1 270.607   1
   2   2 -10 7975.54 236.337   1
  -2  -2  10 9446.44 239.903   1
  -2   2 -10 8469.72 251.197   1
   2   2 -12 15055.7 434.376   1
   2  -2 -12 22009.7 459.681   1
   2   2  12 22695.5 468.192   1
   2  -2  12 18372.2 458.345   1
  -2   2  12 18756.8 452.969   1
  -2  -2  12 16554.5 437.596   1
  -2   2 -12 18681.1 456.101   1
  -2   2  14 489.529 51.2998   1
   2   2  14 472.598 52.5885   1
  -2  -2 -14 455.214 50.7100   1
  -2  -2  14 343.158 40.6033   1
   2  -2  14 359.174 48.9802   1
  -2   2 -14 416.730 47.9618   1
   2   2 -14 279.718 40.0073   1
   2  -2 -14 583.508 51.4804   1
   2   2  16 1348.95 80.5307   1
   2  -2  16 1200.81 77.0751   1
  -2   2 -16 1368.87 78.5048   1
  -2  -2 -16 1763.49 86.5707   1
   2   2  18 61.9365 37.1139   1
  -2  -2 -18 60.6681 33.9068   1
  -3   2   1 7896.36 240.575   1
  -2  -3   1 12927.9 242.579   1
   3  -2   1 9284.71 244.924   1
   2   3   1 10771.9 245.564   1
   3  -2  -1 10052.0 244.750   1
   2   3  -1 10992.6 238.667   1
  -3   2  -1 7557.80 241.171   1
  -2  -3  -3 35088.7 543.096   1
   2   3  -3 29501.1 512.233   1
  -3   2   3 19381.9 515.807   1
   2   3   3 29770.2 536.382   1
   3  -2  -3 20260.0 516.212   1
   3  -2   3 14765.5 515.903   1
  -3   2  -3 16532.4 517.866   1
  -2  -3  -5 3759.92 123.760   1
   2   3   5 2956.13 117.618   1
   3  -2  -5 4500.55 120.228   1
   2   3  -5 3731.77 101.813   1
   3  -2   5 4190.63 126.261   1
  -3   2  -5 3678.35 121.876   1
  -2  -3   5 4360.67 103.690   1
   3  -2  -7 6647.16 231.347   1
  -2  -3  -7 15558.4 272.706   1
   2   3   7 13219.1 265.488   1
  -3   2  -7 7028.56 236.335   1
   2   3  -7 12647.4 229.232   1
  -3   2   7 4786.58 222.458   1
   3  -2   7 6656.34 235.416   1
  -2  -3   7 13757.8 231.210   1
   2   3  -9 532.370 34.4687   1
   2   3   9 578.845 52.1579   1
  -3   2   9 333.631 40.6174   1
   3  -2  -9 562.592 44.2407   1
   3  -2   9 310.030 47.8082   1
  -3   2  -9 318.218 46.4901   1
  -2  -3  -9 624.314 53.3329   1
  -2  -3   9 587.084 36.1378   1
  -2  -3  11 408.020 37.9250   1
  -3   2 -11 370.930 48.9819   1
   3  -2  11 235.974 49.4464   1
   2   3 -11 569.678 41.0795   1
  -3   2 -13 18.9889 35.1473   1
   3  -2  13 21.8853 37.8475   1
   3  -2 -13 57.9453 32.4531   1
  -2  -3 -13 15.6390 36.2690   1
   2   3  13 22.0254 38.8231   1
   2   3 -13 38.9823 27.2033   1
  -2  -3  13 52.7397 28.4828   1
  -3   2  13 23.6123 30.7366   1
  -3   2 -15-10.7940 32.8705   1
   2   3  15 13.1508 38.7898   1
   3  -2  15 3.00143 35.7122   1
  -2  -3 -15 7.76598 35.5838   1
  -2  -3 -17-0.59881 34.4500   1
  -3   2 -17 4.87059 31.9700   1
   3  -2  17 1.21867 34.6313   1
   2   3  17 50.3386 37.5600   1
  -1  -3  -2 124292. 2268.49   1
  -1  -3   2 123828. 2258.84   1
   3  -1   2 83390.8 2258.03   1
   1   3  -2 101287. 2254.14   1
   1   3   2 104993. 2263.08   1
   3  -1  -2 115918. 2256.80   1
  -3   1  -2 76447.5 2256.24   1
  -3   1   2 96983.9 2252.56   1
   3  -1   4 289998. 7684.89   1
   1   3  -4 328157. 7673.79   1
  -1  -3   4 393279. 7677.81   1
  -3   1   4 352433. 7674.64   1
  -1  -3  -4 386193. 7694.06   1
   1   3   4 330664. 7687.42   1
  -3   1  -4 269839. 7681.82   1
   3  -1  -4 438794. 7679.41   1
  -3   1  -6 40597.9 962.469   1
  -1  -3  -6 47630.7 969.444   1
  -1  -3   6 45294.3 950.708   1
   3  -1   6 44034.6 965.223   1
   1   3   6 36209.4 961.075   1
   1   3  -6 40118.0 946.603   1
  -1  -3   8 130592. 2899.22   1
   1   3  -8 104723. 2893.35   1
   3  -1   8 132059. 2916.15   1
   3  -1  -8 163130. 2906.53   1
  -3   1  -8 116123. 2909.87   1
   1   3   8 127910. 2912.87   1
  -3   1   8 142930. 2901.54   1
  -1  -3  -8 142821. 2918.65   1
   1   3 -10 6780.30 218.816   1
   3  -1  10 9674.53 242.702   1
   1   3  10 7985.09 236.145   1
  -3   1  10 8577.20 225.351   1
  -3   1 -10 8917.56 238.759   1
   3  -1 -10 12089.8 238.607   1
  -1  -3 -10 7636.70 235.052   1
  -1  -3  10 8512.68 226.486   1
   3  -1  12 15442.4 438.673   1
  -1  -3 -12 18471.4 443.471   1
  -3   1 -12 17206.7 440.457   1
   1   3  12 19679.3 448.343   1
  -3   1 -14 401.602 50.5948   1
   3  -1 -14 409.345 44.1649   1
  -3   1  14 449.793 45.6125   1
   3  -1  14 297.944 50.4573   1
  -1  -3  14 354.769 45.4317   1
   1   3  14 566.724 54.1701   1
  -1  -3 -14 608.115 55.2569   1
   1   3 -14 338.768 43.7159   1
  -1  -3 -16 1578.13 82.4166   1
   1   3  16 1387.00 80.9804   1
   3  -1  16 1216.00 76.7141   1
  -3   1 -16 1498.05 80.0336   1
   0   3   1 15868.2 331.110   1
   3   0  -1 12283.6 316.383   1
   0  -3  -1 17877.2 334.764   1
  -3   0   1 12350.1 315.668   1
   3   0  -3 45.9004 14.7917   1
   3   0   3 13.1805 31.7026   1
  -3   0   3 57.6311 15.2209   1
   0   3   3 35.8419 32.2113   1
  -3   0  -3 14.3294 30.0517   1
   0  -3  -3 41.0839 32.4755   1
  -3   0  -5 18462.5 504.675   1
   0   3   5 22404.0 509.280   1
   3   0   5 19197.8 505.205   1
  -3   0   5 19722.4 482.550   1
   3   0  -5 25382.4 485.579   1
   0   3  -5 20654.3 499.126   1
   0  -3   5 22521.2 502.544   1
   0   3   7 12.7176 31.6880   1
  -3   0   7 81.0660 19.5349   1
   0   3  -7 18.0690 27.3375   1
   0  -3  -7 24.1929 33.4635   1
   3   0  -7 154.120 20.9745   1
   0  -3   7 35.1814 27.3075   1
   3   0   9 4287.61 128.210   1
  -3   0   9 2314.90 93.3930   1
   0   3   9 3615.62 123.118   1
   0  -3  -9 3870.54 123.302   1
   0   3  -9 3941.85 115.854   1
  -3   0  -9 3594.36 121.946   1
   0  -3   9 3347.86 111.255   1
   3   0  -9 3589.76 102.587   1
  -3   0 -11 246.363 43.0278   1
  -3   0  11 75.9472 26.4998   1
   0   3 -11 320.754 38.1026   1
   0  -3 -11 441.595 46.7249   1
   3   0 -11 237.585 32.1975   1
   0   3  11 145.581 44.0612   1
   0  -3  11 237.754 37.4718   1
   3   0  11 200.422 45.0125   1
  -3   0  13 49.3186 29.1475   1
   3   0 -13 57.5593 28.9187   1
   0   3 -13 154.241 34.5106   1
   0  -3  13 115.967 34.5569   1
   0   3  13 38.4614 37.4092   1
  -3   0 -13 84.8618 38.8687   1
   0  -3 -13 94.9279 39.3040   1
   3   0  13 24.6743 38.4463   1
   3   0  15 16.1204 36.4408   1
   0   3  15 10.7559 36.2761   1
  -3   0 -15 30.4225 35.9520   1
   0  -3 -15-5.97022 34.6898   1
   0   3 -15 13.2347 32.3676   1
   0  -3  15 36.8836 35.8974   1
   3   0  17 26.5652 35.5389   1
   0   3  17 25.2028 36.7327   1
   0  -3 -17 12.8952 34.0810   1
  -3   0 -17 27.7500 33.7690   1
  -1   3   0 416118. 9161.11   1
   3   1   0 399619. 9149.39   1
   1  -3   0 488749. 9164.16   1
  -3  -1   0 396818. 9149.35   1
   1  -3   2 112641. 2003.13   1
   3   1   2 93112.7 1995.57   1
   3   1  -2 89229.1 1976.56   1
  -3  -1  -2 94648.9 1996.42   1
  -1   3   2 97061.8 2000.62   1
  -1   3  -2 94861.8 1997.65   1
   1  -3  -2 110451. 2006.14   1
  -3  -1   2 77255.4 1975.65   1
   1  -3  -4 397273. 7430.73   1
   3   1   4 295153. 7419.22   1
  -3  -1  -4 315755. 7421.12   1
   1  -3   4 362702. 7421.71   1
  -1   3   4 354868. 7423.59   1
  -1   3  -4 318349. 7417.45   1
  -3  -1   6 28624.4 715.707   1
   3   1   6 36474.1 755.175   1
   1  -3   6 47669.8 760.611   1
  -3  -1  -6 39023.1 758.955   1
   3   1  -6 26146.7 714.917   1
   1  -3  -6 55656.9 771.925   1
  -1   3  -6 41434.4 754.420   1
  -1   3   6 47480.5 762.880   1
  -3  -1  -8 107512. 2395.40   1
   3   1  -8 90247.2 2362.81   1
   1  -3   8 149460. 2407.16   1
  -1   3  -8 121005. 2396.67   1
   3   1   8 115340. 2398.99   1
  -3  -1   8 106081. 2365.52   1
  -1   3 -10 9544.31 217.590   1
   3   1  10 5852.59 205.057   1
  -3  -1  10 6205.45 185.577   1
   3   1 -10 5496.69 183.335   1
   1  -3  10 10237.0 220.677   1
   1  -3 -10 13059.6 236.188   1
  -3  -1 -10 6716.33 209.979   1
  -1   3  10 10008.0 223.943   1
   1  -3  12 16680.8 408.112   1
   3   1 -12 12642.2 383.463   1
  -1   3 -12 15847.5 404.870   1
   1  -3 -12 22240.4 425.457   1
  -1   3  12 19630.8 418.838   1
  -3  -1 -12 14411.1 405.511   1
   3   1  12 21157.1 426.668   1
  -3  -1  12 14688.5 387.361   1
   1  -3 -14 639.709 54.7484   1
   3   1  14 389.639 52.8970   1
  -3  -1 -14 459.923 52.2921   1
  -1   3 -14 476.426 49.2770   1
  -1   3  14 576.043 54.1039   1
   1  -3  14 451.385 49.6451   1
  -3  -1 -16 1677.99 86.3248   1
   1  -3 -16 1607.61 84.7167   1
  -1   3  16 1725.86 86.6593   1
   3   1  16 1330.95 80.9841   1
  -2   3  -1 7639.88 241.106   1
   2  -3  -1 9624.91 245.403   1
  -3  -2   1 12081.0 233.700   1
   2  -3   1 9814.80 245.985   1
  -2   3   1 8012.42 240.832   1
   3   2  -1 10434.8 231.183   1
   3   2   3 28158.4 506.951   1
   2  -3   3 17987.0 494.041   1
  -2   3   3 18664.3 492.223   1
  -2   3  -3 17501.4 492.872   1
   2  -3  -3 19823.8 494.769   1
  -3  -2  -3 29631.0 508.253   1
  -2   3  -5 3814.94 121.758   1
   2  -3   5 4327.21 125.745   1
   2  -3  -5 4773.46 126.349   1
  -3  -2  -5 3401.93 121.832   1
  -2   3   5 4618.53 124.728   1
   3   2   5 2986.56 119.303   1
  -3  -2  -7 14650.0 266.256   1
   2  -3  -7 7672.23 238.888   1
   3   2  -7 8448.90 208.003   1
  -3  -2   7 9521.52 209.097   1
   2  -3   7 7304.84 235.556   1
   3   2   7 14487.5 265.069   1
  -2   3  -7 7628.28 236.757   1
  -3  -2   9 495.931 27.8006   1
  -2   3   9 469.443 48.6321   1
  -2   3  -9 409.013 47.8075   1
   3   2   9 608.582 55.0183   1
   2  -3  -9 603.919 51.5393   1
  -3  -2  -9 648.277 55.0044   1
   2  -3   9 463.691 48.3051   1
   3   2  -9 441.579 26.6541   1
   3   2 -11 516.318 34.7157   1
  -3  -2  11 346.418 30.7326   1
  -2   3 -11 499.448 50.0292   1
  -3  -2 -11 876.129 66.1505   1
   2  -3  11 437.696 50.8179   1
   3   2  11 271.682 51.1213   1
   2  -3 -11 520.649 49.5828   1
  -2   3  11 244.575 45.1757   1
  -2   3  13 38.0800 34.3633   1
   3   2 -13 43.1492 24.8737   1
  -2   3 -13 34.5287 34.1013   1
   3   2  13 22.6372 39.3737   1
   2  -3 -13 52.3785 33.7383   1
   2  -3  13 10.2001 35.2435   1
  -3  -2  13 33.3570 24.5549   1
  -2   3  15 27.3748 34.6247   1
  -3  -2 -15 14.3110 36.2876   1
   2  -3  15 21.6090 36.2220   1
  -2   3 -15 3.59792 31.4905   1
   3   2  15 37.5943 39.0494   1
   2  -3 -15 25.5525 33.7295   1
  -3  -2 -17 5.95398 32.3740   1
   3   2  17 32.7752 36.5869   1
   3  -3   0 107476. 2333.31   1
  -3   3   0 102257. 2333.48   1
   3  -3  -2 17191.3 529.215   1
   3   3  -2 29446.7 522.310   1
   3  -3   2 14322.7 525.342   1
  -3   3   2 17339.9 528.788   1
  -3   3  -2 14946.1 526.854   1
   3   3   2 26645.8 540.394   1
  -3  -3  -2 30569.4 544.954   1
  -3  -3   2 35263.5 526.920   1
  -3  -3   4 122528. 2470.94   1
  -3  -3  -4 122997. 2502.71   1
  -3   3   4 102275. 2492.76   1
   3  -3  -4 116703. 2500.37   1
   3   3   4 102452. 2497.73   1
   3   3  -4 119123. 2469.53   1
  -3   3  -4 85321.4 2491.74   1
   3  -3   4 95946.4 2495.06   1
  -3  -3  -6 32373.5 527.696   1
  -3  -3   6 24780.7 471.978   1
   3   3  -6 19368.6 470.094   1
   3  -3  -6 16581.1 495.569   1
  -3   3   6 13016.0 487.150   1
   3   3   6 28173.1 526.067   1
   3   3   8 70716.6 1378.11   1
   3   3  -8 52955.5 1331.28   1
  -3  -3  -8 68196.5 1376.25   1
  -3   3  -8 50140.5 1360.33   1
   3  -3  -8 76440.2 1374.67   1
  -3   3   8 59889.4 1361.37   1
   3  -3   8 55054.7 1364.07   1
  -3  -3   8 65090.6 1334.07   1
  -3   3  10 4771.67 154.426   1
   3  -3 -10 6597.99 165.407   1
   3  -3  10 4227.55 157.511   1
  -3   3 -12 11942.8 309.648   1
   3  -3  12 13665.4 317.800   1
  -3   3  12 14061.7 314.850   1
   3   3  12 13958.8 319.047   1
  -3  -3  12 10397.0 280.617   1
  -3  -3 -12 11360.6 308.491   1
   3   3 -12 8822.12 276.208   1
   3  -3 -12 15161.3 318.281   1
   3   3  14 583.754 58.1433   1
  -3   3 -14 635.805 55.6043   1
   3  -3  14 547.994 55.0391   1
  -3  -3 -14 612.429 57.8162   1
  -3  -3 -16 1284.98 71.8350   1
   3  -3  16 1033.48 68.7869   1
   3   3  16 966.961 67.1204   1
  -3   3 -16 933.618 64.7119   1
   3   3  18 52.1233 35.9959   1
  -3  -3 -18 72.3338 34.1081   1
  -3  -4  -1 24713.5 453.557   1
  -4   3   1 14961.7 439.499   1
   3   4   1 20163.1 445.432   1
   4  -3  -1 18596.3 446.346   1
   3   4  -1 20628.0 439.482   1
  -4   3  -1 12938.7 439.334   1
  -3  -4   1 22474.5 441.873   1
   4  -3   1 17225.0 446.104   1
  -4   3  -3 8782.85 278.371   1
   4  -3   3 11234.1 286.917   1
   3   4   3 9891.85 279.696   1
   4  -3  -3 12892.6 285.690   1
  -3  -4  -3 11924.2 286.493   1
   3   4  -3 11163.1 265.391   1
  -3  -4   3 12334.4 267.951   1
  -4   3   3 10735.4 279.838   1
  -4   3   5 9734.74 348.236   1
  -4   3  -5 9720.04 353.114   1
   4  -3  -5 11760.4 354.649   1
  -3  -4   5 22650.1 349.028   1
  -3  -4  -5 20349.0 386.295   1
   3   4  -5 18539.2 344.525   1
   3   4   5 17294.5 380.089   1
   4  -3   5 9712.34 353.235   1
  -3  -4   7 3018.04 81.9259   1
  -4   3   7 3154.08 108.175   1
  -3  -4  -7 3064.47 112.061   1
  -4   3  -7 2593.78 107.192   1
   3   4   7 2549.23 106.889   1
   4  -3   7 3386.22 115.779   1
   3   4  -7 2656.38 80.3984   1
   4  -3  -7 3740.40 110.626   1
  -3  -4   9 2952.29 72.4886   1
   3   4  -9 2572.64 70.3239   1
  -4   3  -9 1143.07 81.1544   1
   4  -3   9 1300.36 84.2786   1
  -3  -4 -11 369.136 49.6518   1
   4  -3 -11 242.927 40.3107   1
   3   4  11 267.245 49.3909   1
  -3  -4  11 245.522 25.8813   1
  -4   3  11 180.596 39.2049   1
   3   4 -11 217.916 24.4648   1
